Repository: Victor-Calzada/ISO_AUC_curves_deploy

File: apps/public/df_plotter.csv (part 1 of 3)
Product_Form,Cu,Ni,Mn,P,Temperature_Celsius,Fluence_1E19_n_cm2,DT41J_Celsius
F,0.04,0.74,0.6,0.012,287.0,0.4619,24.88888888888889
F,0.04,0.74,0.6,0.012,287.0,0.4619,19.27777777777778
F,0.04,0.74,0.6,0.012,287.0,4.385,38.611111111111114
F,0.04,0.74,0.6,0.012,287.0,4.385,12.833333333333334
W,0.03,0.56,1.4,0.005,287.0,0.4619,4.388888888888889
W,0.03,0.56,1.4,0.005,287.0,4.385,14.666666666666666
P,0.15,0.52,1.32,0.01,291.1111111111111,0.0727,10.0
P,0.15,0.52,1.32,0.01,291.1111111111111,0.0727,24.444444444444443
P,0.15,0.52,1.32,0.01,292.22222222222223,1.03,26.11111111111111
P,0.15,0.52,1.32,0.01,292.22222222222223,1.46,29.444444444444443
P,0.15,0.52,1.32,0.01,292.22222222222223,1.03,39.44444444444444
P,0.15,0.52,1.32,0.01,292.22222222222223,1.46,24.444444444444443
P,0.15,0.52,1.32,0.01,292.22222222222223,0.428,12.222222222222221
P,0.15,0.52,1.32,0.01,292.22222222222223,0.428,-2.7777777777777777
W,0.27,0.58,1.49,0.016,291.1111111111111,0.0727,55.55555555555556
W,0.27,0.58,1.49,0.016,292.22222222222223,1.03,80.55555555555556
W,0.27,0.58,1.49,0.016,292.22222222222223,1.46,96.66666666666667
P,0.096,0.58,1.4,0.009,290.0,0.303,13.055555555555555
P,0.096,0.58,1.4,0.009,290.0,0.303,18.555555555555554
P,0.096,0.58,1.4,0.009,290.0,2.15,29.38888888888889
W,0.045,0.083,1.33,0.004,290.0,0.303,7.333333333333334
W,0.045,0.083,1.33,0.004,290.0,2.15,8.944444444444445
F,0.03,0.73,1.33,0.007,293.3333333333333,0.388,3.111111111111107
F,0.03,0.73,1.33,0.007,289.44444444444446,1.17,21.055555555555557
F,0.03,0.73,1.33,0.007,290.0,1.98,13.333333333333329
F,0.03,0.73,1.33,0.007,293.3333333333333,0.388,-8.777777777777779
F,0.03,0.73,1.33,0.007,289.44444444444446,1.17,16.27777777777778
F,0.03,0.73,1.33,0.007,290.0,1.98,20.61111111111111
W,0.04,0.67,1.44,0.015,293.3333333333333,0.388,9.666666666666668
W,0.04,0.67,1.44,0.015,289.44444444444446,1.17,16.555555555555557
W,0.04,0.67,1.44,0.015,290.0,1.98,27.22222222222222
F,0.057,0.77,1.38,0.013,288.8888888888889,0.388,-5.333333333333332
F,0.057,0.77,1.38,0.013,288.8888888888889,1.15,-5.333333333333332
F,0.057,0.77,1.38,0.013,288.8888888888889,2.07,2.555555555555557
F,0.057,0.77,1.38,0.013,288.8888888888889,0.388,-0.05555555555555358
F,0.057,0.77,1.38,0.013,288.8888888888889,1.15,18.77777777777778
F,0.057,0.77,1.38,0.013,288.8888888888889,2.07,18.38888888888889
W,0.04,0.64,1.45,0.011,288.8888888888889,0.388,-0.4444444444444464
W,0.04,0.64,1.45,0.011,288.8888888888889,1.15,14.499999999999998
W,0.04,0.64,1.45,0.011,288.8888888888889,2.07,13.166666666666664
P,0.14,0.55,1.35,0.007,275.55555555555554,0.0152,15.0
W,0.2,0.33,1.49,0.01,275.55555555555554,0.0152,15.555555555555555
F,0.04,0.86,0.71,0.011,292.0,0.971,9.0
F,0.04,0.86,0.71,0.011,292.0,1.36,12.0
F,0.04,0.85,0.75,0.01,292.0,0.971,17.0
F,0.04,0.85,0.75,0.01,292.0,1.36,18.0
W,0.09,0.05,1.98,0.011,292.0,0.971,34.0
W,0.09,0.05,1.98,0.011,292.0,1.36,40.0
P,0.1,0.18,1.42,0.016,298.8888888888889,0.15,-13.88888888888889
P,0.1,0.18,1.42,0.016,298.8888888888889,2.3,37.22222222222222
P,0.1,0.18,1.42,0.016,298.8888888888889,10.7,83.88888888888889
P,0.1,0.18,1.42,0.016,298.8888888888889,0.71,31.11111111111111
P,0.1,0.18,1.42,0.016,298.8888888888889,2.27,58.333333333333336
W,0.27,0.1,1.25,0.014,298.8888888888889,0.15,27.22222222222222
W,0.27,0.1,1.25,0.014,298.8888888888889,0.71,78.33333333333333
W,0.27,0.1,1.25,0.014,298.8888888888889,2.27,68.33333333333333
P,0.2,0.54,1.31,0.01,283.8888888888889,0.302,71.05555555555556
P,0.2,0.54,1.31,0.01,283.8888888888889,0.62,65.72222222222221
P,0.2,0.54,1.31,0.01,283.8888888888889,0.954,82.05555555555556
P,0.2,0.54,1.31,0.01,283.8888888888889,2.1,78.72222222222221
P,0.2,0.54,1.31,0.01,283.8888888888889,0.302,76.66666666666666
P,0.2,0.54,1.31,0.01,283.8888888888889,0.62,73.38888888888889
P,0.2,0.54,1.31,0.01,283.8888888888889,0.954,100.1111111111111
P,0.2,0.54,1.31,0.01,283.8888888888889,2.1,92.72222222222221
W,0.26,0.62,1.37,0.018,283.8888888888889,0.302,88.77777777777777
W,0.26,0.62,1.37,0.018,283.8888888888889,0.62,91.61111111111111
W,0.26,0.62,1.37,0.018,283.8888888888889,0.954,103.55555555555556
W,0.26,0.62,1.37,0.018,283.8888888888889,2.1,99.16666666666666
P,0.05,0.56,1.32,0.01,283.8888888888889,0.61,13.333333333333332
P,0.05,0.56,1.32,0.01,283.8888888888889,2.62,31.111111111111114
P,0.05,0.56,1.32,0.01,283.8888888888889,3.68,39.888888888888886
P,0.05,0.56,1.32,0.01,283.8888888888889,0.61,10.11111111111111
P,0.05,0.56,1.32,0.01,283.8888888888889,2.62,25.833333333333332
P,0.05,0.56,1.32,0.01,283.8888888888889,3.68,35.44444444444444
P,0.05,0.56,1.32,0.01,283.8888888888889,5.58,54.44444444444444
P,0.05,0.56,1.32,0.01,283.8888888888889,5.58,58.05555555555556
W,0.08,0.07,1.17,0.008,283.8888888888889,0.61,3.2222222222222214
W,0.08,0.07,1.17,0.008,283.8888888888889,2.62,14.777777777777775
W,0.08,0.07,1.17,0.008,283.8888888888889,3.68,3.3333333333333286
W,0.08,0.07,1.17,0.008,283.8888888888889,5.58,12.999999999999996
P,0.12,0.56,1.5,0.01,276.6666666666667,0.0406,10.494444444444445
F,0.05,0.73,0.69,0.01,292.22222222222223,0.409,15.944444444444443
F,0.05,0.73,0.69,0.01,289.44444444444446,1.49,10.166666666666664
F,0.05,0.73,0.69,0.01,290.0,2.26,27.5
F,0.05,0.73,0.69,0.01,292.22222222222223,0.409,10.333333333333336
F,0.05,0.73,0.69,0.01,289.44444444444446,1.49,30.333333333333336
F,0.05,0.73,0.69,0.01,290.0,2.26,16.388888888888893
W,0.026,0.71,1.48,0.011,292.22222222222223,0.409,2.8888888888888893
W,0.026,0.71,1.48,0.011,289.44444444444446,1.49,22.27777777777778
W,0.026,0.71,1.48,0.011,290.0,2.26,28.11111111111111
F,0.07,0.65,1.18,0.005,293.3333333333333,0.406,-2.6666666666666714
F,0.07,0.65,1.18,0.005,289.44444444444446,1.21,1.3888888888888857
F,0.07,0.65,1.18,0.005,289.44444444444446,2.18,8.277777777777775
F,0.07,0.65,1.18,0.005,293.3333333333333,0.406,11.333333333333329
F,0.07,0.65,1.18,0.005,289.44444444444446,1.21,17.83333333333333
F,0.07,0.65,1.18,0.005,289.44444444444446,2.18,21.944444444444443
W,0.03,0.65,1.34,0.01,293.3333333333333,0.406,4.833333333333336
W,0.03,0.65,1.34,0.01,289.44444444444446,1.21,16.0
W,0.03,0.65,1.34,0.01,289.44444444444446,2.18,30.111111111111114
F,0.09,0.845,0.725,0.008,294.44444444444446,0.292,-11.11111111111111
F,0.09,0.845,0.725,0.008,294.44444444444446,1.31,8.266666666666666
F,0.09,0.845,0.725,0.008,294.44444444444446,2.31,15.872222222222222
F,0.09,0.845,0.725,0.008,294.44444444444446,0.292,7.777777777777778
F,0.09,0.845,0.725,0.008,294.44444444444446,1.31,25.033333333333335
F,0.09,0.845,0.725,0.008,294.44444444444446,2.31,25.9
W,0.049,0.725,1.85,0.012,294.44444444444446,0.292,0.0
W,0.049,0.725,1.85,0.012,294.44444444444446,1.31,9.933333333333334
W,0.049,0.725,1.85,0.012,294.44444444444446,2.31,13.911111111111113
P,0.081,0.61,1.393,0.012,294.44444444444446,0.33,11.666666666666666
P,0.081,0.61,1.393,0.012,294.44444444444446,1.15,25.0
P,0.081,0.61,1.393,0.012,294.44444444444446,2.25,22.794444444444444
P,0.081,0.61,1.393,0.012,294.44444444444446,0.33,17.22222222222222
P,0.081,0.61,1.393,0.012,294.44444444444446,1.15,28.333333333333332
P,0.081,0.61,1.393,0.012,294.44444444444446,2.25,33.394444444444446
W,0.042,0.153,1.163,0.008,294.44444444444446,0.33,-18.333333333333332
W,0.042,0.153,1.163,0.008,294.44444444444446,1.15,17.77777777777778
W,0.042,0.153,1.163,0.008,294.44444444444446,2.25,32.23333333333333
P,0.12,0.64,1.29,0.011,287.22222222222223,0.5,36.55555555555556
P,0.12,0.64,1.29,0.011,287.22222222222223,1.91,61.72222222222222
P,0.12,0.64,1.29,0.011,287.22222222222223,1.91,60.83333333333333
P,0.12,0.64,1.29,0.011,286.6666666666667,2.2,54.77777777777778
P,0.12,0.64,1.29,0.011,286.6666666666667,2.2,70.55555555555554
W,0.18,0.16,1.05,0.014,287.22222222222223,0.5,27.999999999999996
W,0.18,0.16,1.05,0.014,287.22222222222223,1.91,57.61111111111111
W,0.18,0.16,1.05,0.014,286.6666666666667,2.2,43.33333333333333
P,0.133,0.66,1.21,0.005,287.77777777777777,0.825,45.0
P,0.133,0.66,1.21,0.005,287.22222222222223,1.95,60.0
P,0.133,0.66,1.21,0.005,287.22222222222223,1.95,57.22222222222222
P,0.133,0.66,1.21,0.005,286.6666666666667,2.44,75.33333333333333
W,0.21,0.06,1.167,0.013,287.77777777777777,0.825,37.22222222222222
W,0.21,0.06,1.167,0.013,287.22222222222223,1.95,43.888888888888886
W,0.21,0.06,1.167,0.013,286.6666666666667,2.44,38.72222222222222
P,0.14,0.49,1.4,0.009,280.0,0.267,32.77777777777778
P,0.14,0.49,1.4,0.009,280.0,0.831,47.77777777777778
P,0.14,0.49,1.4,0.009,280.0,1.2,54.44444444444444
P,0.14,0.49,1.4,0.009,280.0,1.84,58.888888888888886
P,0.14,0.49,1.4,0.009,280.0,0.267,33.888888888888886
P,0.14,0.49,1.4,0.009,280.0,0.831,58.333333333333336
P,0.14,0.49,1.4,0.009,280.0,1.2,61.111111111111114
P,0.14,0.49,1.4,0.009,280.0,1.84,52.77777777777778
W,0.27,0.74,1.33,0.023,280.0,0.267,38.888888888888886
W,0.27,0.74,1.33,0.023,280.0,1.2,101.66666666666667
W,0.27,0.74,1.33,0.023,280.0,1.84,60.0
P,0.11,0.58,1.285,0.017,282.77777777777777,0.238,31.11111111111111
P,0.11,0.58,1.285,0.017,282.77777777777777,0.664,45.55555555555556
P,0.11,0.58,1.285,0.017,283.3333333333333,1.02,50.55555555555556
P,0.11,0.58,1.285,0.017,283.3333333333333,1.58,53.333333333333336
P,0.11,0.58,1.285,0.017,282.77777777777777,0.238,43.333333333333336
P,0.11,0.58,1.285,0.017,282.77777777777777,0.664,56.666666666666664
P,0.11,0.58,1.285,0.017,283.3333333333333,1.02,62.22222222222222
P,0.11,0.58,1.285,0.017,283.3333333333333,1.58,76.11111111111111
W,0.053,0.965,1.375,0.02,282.77777777777777,0.238,23.333333333333332
W,0.053,0.965,1.375,0.02,282.77777777777777,0.664,25.0
W,0.053,0.965,1.375,0.02,283.3333333333333,1.02,37.22222222222222
W,0.053,0.965,1.375,0.02,283.3333333333333,1.58,28.88888888888889
P,0.06,0.55,1.32,0.005,292.77777777777777,0.313,-3.2777777777777786
P,0.06,0.55,1.32,0.005,291.6666666666667,1.18,13.944444444444445
P,0.06,0.55,1.32,0.005,291.6666666666667,2.32,9.055555555555557
P,0.06,0.55,1.32,0.005,291.6666666666667,3.08,14.38888888888889
P,0.06,0.55,1.32,0.005,292.77777777777777,0.313,14.499999999999998
P,0.06,0.55,1.32,0.005,291.6666666666667,1.18,25.944444444444443
P,0.06,0.55,1.32,0.005,291.6666666666667,2.32,25.11111111111111
P,0.06,0.55,1.32,0.005,291.6666666666667,3.08,17.11111111111111
W,0.03,0.06,1.28,0.005,292.77777777777777,0.313,36.77777777777778
W,0.03,0.06,1.28,0.005,291.6666666666667,1.18,19.444444444444443
W,0.03,0.06,1.28,0.005,291.6666666666667,2.32,25.666666666666664
W,0.03,0.06,1.28,0.005,291.6666666666667,3.08,27.61111111111111
F,0.087,0.64,1.26,0.017,262.0,4.94,83.0
F,0.087,0.64,1.26,0.017,265.0,2.14,49.0
F,0.087,0.64,1.26,0.017,264.0,3.24,53.0
F,0.087,0.64,1.26,0.017,262.0,6.74,104.1380117854128
F,0.087,0.64,1.26,0.017,262.0,11.3,146.0
F,0.09,0.65,1.27,0.01,262.9186574027526,10.84,149.6900432462222
F,0.09,0.65,1.27,0.01,262.9186574027526,11.61,142.2675888288712
F,0.09,0.65,1.27,0.01,255.0,0.54,41.25880402523386
F,0.09,0.65,1.27,0.01,255.7274479500957,1.213,51.71047120322781
F,0.09,0.65,1.27,0.01,260.20953860733687,2.272,59.334320664390155
F,0.09,0.65,1.27,0.01,261.1990243840401,6.943,110.16677166197613
F,0.09,0.65,1.27,0.01,265.0,6.134,109.51249757105813
F,0.09,0.65,1.27,0.01,262.1157321289414,3.96,103.24510454570583
F,0.09,0.65,1.27,0.01,262.33805684919076,9.225,139.51249757105813
W,0.11,0.095,1.42,0.017,262.9186574027526,4.8,73.39188965113698
W,0.11,0.095,1.42,0.017,255.0,1.2,54.39312553782447
W,0.11,0.095,1.42,0.017,255.7274479500957,2.763,78.46268505373169
W,0.11,0.095,1.42,0.017,261.1990243840401,3.081,65.5486984234681
W,0.11,0.095,1.42,0.017,265.0,6.13,91.33950699214299
F,0.07,0.61,1.22,0.015,262.0,1.74,45.11537012841359
F,0.09,0.63,1.29,0.009,262.0,2.11,42.83562846699421
F,0.08,0.62,1.27,0.01,262.0,1.94,30.371907409409445
F,0.08,0.62,1.27,0.01,262.0,2.09,48.6006857303374
P,0.029,0.6,1.48,0.005,278.3333333333333,0.084,10.0
W,0.072,0.76,1.7,0.012,278.3333333333333,0.084,-15.555555555555555
P,0.05,0.59,1.36,0.006,292.22222222222223,0.318,3.7222222222222214
P,0.05,0.59,1.36,0.006,292.77777777777777,1.49,3.8888888888888893
P,0.05,0.59,1.36,0.006,292.22222222222223,0.318,11.944444444444446
P,0.05,0.59,1.36,0.006,292.77777777777777,1.49,14.277777777777779
W,0.04,0.22,1.33,0.004,292.77777777777777,1.49,9.611111111111114
W,0.04,0.22,1.33,0.004,292.22222222222223,0.318,-7.444444444444443
P,0.065,0.62,1.36,0.014,293.3333333333333,0.317,0.8888888888888893
P,0.065,0.62,1.36,0.014,293.3333333333333,0.317,13.0
W,0.03,0.072,1.37,0.011,293.3333333333333,0.317,0.0
P,0.21,0.758,1.278,0.009,275.0,0.024,35.55555555555556
P,0.21,0.758,1.278,0.009,275.0,0.028,34.44444444444444
P,0.17,0.64,1.478,0.011,275.0,0.0279,13.94
P,0.03,0.65,1.375,0.012,275.0,0.038,11.78
P,0.03,0.65,1.375,0.012,275.0,0.049,-3.78
P,0.16,0.62,1.41,0.014,275.0,0.0382,23.06
P,0.16,0.62,1.41,0.014,275.0,0.0479,19.28
P,0.11,0.6,1.42,0.015,275.0,0.0311,11.39
P,0.11,0.61,1.43,0.013,275.0,0.0374,16.61
P,0.11,0.61,1.43,0.013,275.0,0.0454,23.83
P,0.22,0.51,1.37,0.018,275.0,0.0302,36.33
P,0.172,0.584,1.16,0.018,275.0,0.0378,22.33
P,0.172,0.584,1.16,0.018,275.0,0.0468,29.67
P,0.17,0.52,1.315,0.015,275.0,0.0293,25.56
W,0.23,0.75,1.36,0.014,275.0,0.0329,40.56
W,0.2,1.05,1.33,0.019,275.0,0.0408,55.0
W,0.2,1.05,1.33,0.019,275.0,0.0517,55.89
W,0.29,0.69,1.575,0.016,275.0,0.0397,67.72
W,0.29,0.69,1.575,0.016,275.0,0.0493,67.0
W,0.059,0.93,1.32,0.009,275.0,0.0293,13.11
W,0.11,0.24,1.485,0.015,275.0,0.0406,7.06
W,0.11,0.24,1.485,0.015,275.0,0.0504,6.22
W,0.27,0.06,1.29,0.016,275.0,0.0313,32.39
W,0.26,0.56,1.54,0.014,275.0,0.0322,47.5
W,0.01,0.9,1.33,0.012,275.0,0.0409,-14.67
W,0.01,0.9,1.33,0.012,275.0,0.0526,8.72
P,0.2,0.54,1.3,0.008,294.44444444444446,0.105,21.666666666666668
P,0.2,0.54,1.3,0.008,291.6666666666667,0.656,64.44444444444444
P,0.2,0.54,1.3,0.008,292.22222222222223,0.75,56.666666666666664
P,0.2,0.54,1.3,0.008,291.1111111111111,1.08,64.44444444444444
W,0.41,0.1,1.65,0.021,294.44444444444446,0.105,17.77777777777778
W,0.41,0.1,1.65,0.021,291.6666666666667,0.656,62.77777777777778
W,0.41,0.1,1.65,0.021,292.22222222222223,0.75,54.44444444444444
W,0.41,0.1,1.65,0.021,291.1111111111111,1.08,65.55555555555556
W,0.36,0.7,1.55,0.014,291.1111111111111,0.609,113.88888888888889
W,0.22,0.59,1.45,0.016,291.1111111111111,0.609,78.66111111111111
W,0.22,0.59,1.45,0.016,291.1111111111111,1.59,94.21666666666667
W,0.39,0.58,1.63,0.018,291.1111111111111,1.59,70.0
W,0.22,0.6,1.55,0.021,291.1111111111111,0.609,93.33333333333333
W,0.22,0.6,1.55,0.021,291.1111111111111,1.59,76.66666666666667
P,0.17,0.61,1.54,0.015,274.0,0.013,13.88888888888889
P,0.17,0.61,1.54,0.015,274.0,0.0322,35.55555555555556
P,0.1,0.2,1.42,0.01,280.55555555555554,0.259,22.77777777777778
P,0.1,0.2,1.42,0.01,280.55555555555554,0.463,21.11111111111111
P,0.1,0.2,1.42,0.01,280.55555555555554,1.55,22.77777777777778
P,0.12,0.2,1.37,0.01,280.55555555555554,0.463,42.22222222222222
P,0.12,0.2,1.37,0.01,280.55555555555554,1.55,38.333333333333336
P,0.12,0.2,1.37,0.01,280.55555555555554,2.28,40.0
P,0.12,0.2,1.46,0.013,280.55555555555554,0.463,30.0
P,0.12,0.2,1.46,0.013,280.55555555555554,1.55,28.333333333333332
W,0.205,0.044,1.304,0.018,280.55555555555554,0.259,56.111111111111114
W,0.205,0.044,1.304,0.018,280.55555555555554,2.28,62.77777777777778
P,0.15,0.65,1.35,0.01,277.77777777777777,0.049,23.88888888888889
P,0.15,0.65,1.35,0.01,277.77777777777777,0.11,40.95000000000001
W,0.023,0.936,1.25,0.01,277.77777777777777,0.049,2.2222222222222223
W,0.023,0.936,1.25,0.01,277.77777777777777,0.11,8.38888888888889
F,0.04,0.77,0.68,0.004,292.77777777777777,1.28,-2.2222222222222223
F,0.02,0.81,0.63,0.011,292.77777777777777,0.196,-6.111111111111111
F,0.02,0.81,0.63,0.011,292.77777777777777,0.592,-2.2222222222222223
F,0.02,0.81,0.63,0.011,292.77777777777777,1.28,20.555555555555557
F,0.02,0.81,0.63,0.011,292.22222222222223,0.962,2.7777777777777777
F,0.063,0.73,1.3,0.009,291.1111111111111,1.14,-3.9111111111111065
P,0.14,0.5,1.42,0.01,291.1111111111111,0.171,16.427777777777777
P,0.12,0.5,1.35,0.01,292.22222222222223,0.168,24.694444444444443
P,0.12,0.5,1.35,0.01,292.22222222222223,0.174,21.65555555555556
P,0.06,0.59,1.49,0.006,291.1111111111111,1.14,2.6111111111111125
W,0.22,0.63,1.705,0.014,292.77777777777777,0.196,59.44444444444444
W,0.22,0.63,1.705,0.014,292.77777777777777,0.592,60.55555555555556
W,0.22,0.63,1.705,0.014,292.77777777777777,1.28,90.55555555555556
W,0.22,0.63,1.705,0.014,292.22222222222223,0.962,78.88888888888889
W,0.22,0.63,1.705,0.014,292.77777777777777,1.16,119.14444444444445
W,0.27,0.59,1.45,0.011,291.1111111111111,0.663,76.66666666666667
W,0.32,0.59,1.47,0.016,291.1111111111111,0.663,105.55555555555556
W,0.28,0.63,1.68,0.015,292.22222222222223,0.168,66.0611111111111
W,0.28,0.63,1.68,0.015,292.22222222222223,0.174,60.02222222222221
W,0.35,0.6,1.57,0.013,291.1111111111111,1.14,98.51666666666665
W,0.16,0.18,1.05,0.014,291.1111111111111,1.14,28.58888888888889
W,0.39,0.58,1.63,0.018,291.1111111111111,0.663,76.11111111111111
W,0.22,0.6,1.55,0.021,291.1111111111111,1.14,92.38888888888887
W,0.29,0.56,1.63,0.017,291.1111111111111,1.14,105.67777777777778
P,0.081,0.481,1.445,0.01,284.44444444444446,0.283,4.444444444444445
P,0.081,0.481,1.445,0.01,283.3333333333333,1.05,25.0
P,0.081,0.481,1.445,0.01,282.77777777777777,1.36,17.544444444444444
W,0.196,1.0,1.347,0.013,284.44444444444446,0.283,62.77777777777778
W,0.196,1.0,1.347,0.013,283.3333333333333,1.05,130.0
W,0.196,1.0,1.347,0.013,282.77777777777777,1.36,113.59444444444445
P,0.14,0.662,1.255,0.009,285.0,0.33,37.22222222222222
P,0.14,0.662,1.255,0.009,285.0,0.906,60.55555555555556
P,0.14,0.662,1.255,0.009,285.0,1.53,61.666666666666664
P,0.14,0.662,1.255,0.009,285.0,2.38,69.95555555555556
P,0.14,0.662,1.255,0.009,285.0,0.33,40.55555555555556
P,0.14,0.662,1.255,0.009,285.0,0.906,54.44444444444444
P,0.14,0.662,1.255,0.009,285.0,1.53,60.55555555555556
P,0.14,0.662,1.255,0.009,285.0,2.38,61.727777777777774
W,0.219,0.871,1.403,0.015,285.0,0.33,96.11111111111111
W,0.219,0.871,1.403,0.015,285.0,0.906,112.77777777777777
W,0.219,0.871,1.403,0.015,285.0,1.53,117.22222222222223
W,0.219,0.871,1.403,0.015,285.0,2.38,124.73333333333332
F,0.05,0.76,1.34,0.011,287.0,1.79,24.0
F,0.05,0.76,1.34,0.011,287.0,3.07,31.5
F,0.05,0.76,1.34,0.011,287.0,6.48,59.0
F,0.05,0.76,1.34,0.011,287.0,12.0,83.1
W,0.051,0.98,1.17,0.015,287.0,1.38,6.4
W,0.051,0.98,1.17,0.015,287.0,2.26,29.6
W,0.051,0.98,1.17,0.015,287.0,4.95,36.2
W,0.051,0.98,1.17,0.015,287.0,8.6,92.0
F,0.05,0.74,1.4,0.007,295.0,1.33,1.4
F,0.05,0.74,1.4,0.007,295.0,2.8,29.6
F,0.05,0.74,1.4,0.007,295.0,5.44,44.3
F,0.04,0.77,1.46,0.007,295.0,1.33,20.1
F,0.04,0.77,1.46,0.007,295.0,2.8,21.4
F,0.04,0.77,1.46,0.007,295.0,5.44,39.9
W,0.08,0.84,1.11,0.015,295.0,3.7,28.7
W,0.08,0.84,1.11,0.015,295.0,7.2,50.2
W,0.08,0.84,1.11,0.015,295.0,1.54,24.2
W,0.08,0.84,1.11,0.015,295.0,5.1,48.2
P,0.19,0.465,1.19,0.008,285.55555555555554,0.0012,-20.555555555555557
P,0.19,0.465,1.19,0.008,285.55555555555554,0.95,27.77777777777778
P,0.19,0.465,1.19,0.008,285.55555555555554,2.0,56.666666666666664
P,0.19,0.465,1.19,0.008,285.55555555555554,4.29,47.22222222222222
P,0.19,0.465,1.19,0.008,276.1111111111111,0.00521,-12.222222222222221
P,0.133,0.537,1.645,0.008,276.1111111111111,0.000926,-1.6666666666666667
P,0.133,0.537,1.645,0.008,285.55555555555554,0.711,28.88888888888889
P,0.133,0.537,1.645,0.008,285.55555555555554,1.36,27.22222222222222
P,0.133,0.537,1.645,0.008,276.1111111111111,0.0027,0.0
P,0.133,0.537,1.645,0.008,285.55555555555554,1.86,56.666666666666664
P,0.133,0.537,1.645,0.008,276.1111111111111,0.0071,3.888888888888889
W,0.212,0.345,1.78,0.009,276.1111111111111,0.000926,-5.555555555555555
W,0.212,0.345,1.78,0.009,285.55555555555554,0.711,75.55555555555556
W,0.212,0.345,1.78,0.009,285.55555555555554,1.36,56.111111111111114
W,0.212,0.345,1.78,0.009,285.55555555555554,1.61,77.22222222222223
W,0.212,0.345,1.78,0.009,276.1111111111111,0.0071,-4.444444444444445
W,0.35,0.73,1.75,0.013,285.55555555555554,0.711,110.0
W,0.35,0.73,1.75,0.013,285.55555555555554,1.36,112.22222222222223
W,0.35,0.73,1.75,0.013,285.55555555555554,1.08,143.88888888888889
P,0.1,0.56,1.4,0.015,283.3333333333333,7.22,98.72222222222223
P,0.1,0.56,1.4,0.015,283.3333333333333,8.52,112.33333333333333
P,0.1,0.56,1.4,0.015,283.3333333333333,7.22,89.83333333333333
P,0.1,0.56,1.4,0.015,283.3333333333333,8.52,99.05555555555556
P,0.1,0.56,1.4,0.015,284.44444444444446,0.618,37.77777777777778
P,0.1,0.56,1.4,0.015,282.77777777777777,1.75,59.44444444444444
P,0.1,0.56,1.4,0.015,282.77777777777777,3.09,71.66666666666667
P,0.1,0.56,1.4,0.015,283.3333333333333,4.8,81.66666666666667
P,0.1,0.56,1.4,0.015,284.44444444444446,0.618,40.0
P,0.1,0.56,1.4,0.015,282.77777777777777,1.75,56.666666666666664
P,0.1,0.56,1.4,0.015,282.77777777777777,3.09,62.77777777777778
P,0.1,0.56,1.4,0.015,283.3333333333333,4.8,83.88888888888889
W,0.14,0.19,1.06,0.016,283.3333333333333,7.22,65.27777777777777
W,0.14,0.19,1.06,0.016,283.3333333333333,8.52,63.05555555555556
W,0.14,0.19,1.06,0.016,284.44444444444446,0.618,41.111111111111114
W,0.14,0.19,1.06,0.016,282.77777777777777,1.75,39.44444444444444
W,0.14,0.19,1.06,0.016,282.77777777777777,3.09,48.333333333333336
W,0.14,0.19,1.06,0.016,283.3333333333333,4.8,53.333333333333336
P,0.195,0.597,1.327,0.005,284.44444444444446,0.605,56.666666666666664
P,0.195,0.597,1.327,0.005,283.3333333333333,1.73,90.55555555555556
P,0.195,0.597,1.327,0.005,283.8888888888889,2.98,91.11111111111111
P,0.195,0.597,1.327,0.005,283.8888888888889,4.93,109.7611111111111
P,0.195,0.597,1.327,0.005,284.44444444444446,0.605,69.55000000000001
P,0.195,0.597,1.327,0.005,283.3333333333333,1.73,93.4388888888889
P,0.195,0.597,1.327,0.005,283.8888888888889,2.98,111.21666666666667
P,0.195,0.597,1.327,0.005,283.8888888888889,4.93,109.01111111111112
P,0.195,0.597,1.327,0.005,283.3333333333333,8.72,121.0
P,0.195,0.597,1.327,0.005,283.3333333333333,8.72,120.0
P,0.195,0.597,1.327,0.005,283.8888888888889,6.8,119.0
P,0.195,0.597,1.327,0.005,283.8888888888889,6.8,128.0
W,0.03,0.9,0.937,0.004,284.44444444444446,0.605,-8.88888888888889
W,0.03,0.9,0.937,0.004,283.3333333333333,1.73,-0.5555555555555556
W,0.03,0.9,0.937,0.004,283.8888888888889,2.98,-10.555555555555555
W,0.03,0.9,0.937,0.004,283.8888888888889,4.93,8.627777777777776
W,0.03,0.9,0.937,0.004,283.3333333333333,8.72,31.0
W,0.03,0.9,0.937,0.004,283.8888888888889,6.8,38.0
P,0.101,0.483,1.461,0.011,276.6666666666667,0.488,31.11111111111111
P,0.101,0.483,1.461,0.011,280.0,0.847,40.0
P,0.101,0.483,1.461,0.011,282.22222222222223,1.54,34.44444444444444
P,0.101,0.483,1.461,0.011,280.0,0.847,41.666666666666664
P,0.101,0.483,1.461,0.011,282.22222222222223,1.54,42.77777777777778
W,0.301,0.6,1.563,0.013,276.6666666666667,0.488,116.66666666666667
W,0.301,0.6,1.563,0.013,280.0,0.847,125.0
W,0.301,0.6,1.563,0.013,282.22222222222223,1.54,121.66666666666667
P,0.11,0.61,1.43,0.013,277.77777777777777,0.026,3.888888888888889
P,0.11,0.61,1.43,0.013,277.77777777777777,0.05,13.4
F,0.05,0.69,0.67,0.01,285.0,0.587,19.444444444444443
F,0.05,0.69,0.67,0.01,285.0,1.02,34.44444444444444
F,0.05,0.69,0.67,0.01,284.44444444444446,1.69,18.88888888888889
F,0.05,0.69,0.67,0.01,285.0,3.64,26.11111111111111
F,0.05,0.69,0.67,0.01,282.77777777777777,5.8,42.0
F,0.07,0.69,0.66,0.01,285.0,0.587,-6.666666666666667
F,0.07,0.69,0.66,0.01,285.0,1.02,8.333333333333334
F,0.07,0.69,0.66,0.01,284.44444444444446,1.69,-18.88888888888889
F,0.07,0.69,0.66,0.01,285.0,3.64,38.333333333333336
F,0.07,0.69,0.66,0.01,282.77777777777777,5.8,51.0
W,0.24,0.52,1.3,0.009,285.0,0.587,81.66666666666667
W,0.24,0.52,1.3,0.009,285.0,1.02,87.77777777777777
W,0.24,0.52,1.3,0.009,284.44444444444446,1.69,91.66666666666667
W,0.24,0.52,1.3,0.009,285.0,3.64,122.22222222222223
W,0.24,0.52,1.3,0.009,282.77777777777777,5.8,121.0
W,0.24,0.52,1.3,0.009,282.77777777777777,5.8,121.0
F,0.16,0.745,0.71,0.013,284.0,0.292,14.959256193278545
F,0.16,0.745,0.71,0.013,284.0,0.497,27.120644127071767
F,0.16,0.745,0.71,0.013,284.0,1.8,60.13675642388536
F,0.16,0.745,0.71,0.013,284.0,9.7,152.97131497715785
W,0.25,0.2,1.33,0.009,284.0,0.292,40.200365343636435
W,0.25,0.2,1.33,0.009,284.0,0.497,47.400180994237154
W,0.25,0.2,1.33,0.009,284.0,1.8,60.13675642388536
W,0.25,0.2,1.33,0.009,284.0,9.7,134.57054150757006
P,0.12,0.7,1.43,0.013,276.6666666666667,0.024,26.666666666666668
P,0.08,0.59,1.39,0.01,277.77777777777777,0.023,2.7777777777777777
W,0.13,0.1,1.19,0.014,277.77777777777777,0.023,0.5555555555555556
P,0.12,0.09,1.35,0.007,285.55555555555554,0.479,18.88888888888889
P,0.12,0.09,1.35,0.007,285.0,4.49,57.90555555555555
P,0.1,0.2,1.29,0.01,285.55555555555554,0.479,8.88888888888889
P,0.1,0.2,1.29,0.01,285.55555555555554,0.53,24.444444444444443
P,0.09,0.2,1.32,0.01,285.55555555555554,0.479,7.777777777777778
P,0.09,0.2,1.32,0.01,285.0,3.87,41.666666666666664
W,0.34,0.66,1.17,0.024,285.55555555555554,0.53,117.22222222222223
W,0.34,0.66,1.17,0.024,285.0,3.87,165.55555555555554
W,0.34,0.66,1.17,0.024,285.0,4.49,146.95555555555555
P,0.09,0.64,1.38,0.012,277.77777777777777,0.0142,-1.1111111111111112
W,0.08,0.59,1.48,0.014,277.77777777777777,0.0142,27.22222222222222
P,0.211,0.63,1.28,0.01,283.8888888888889,0.253,27.22222222222222
P,0.211,0.63,1.28,0.01,277.77777777777777,1.02,62.22222222222222
P,0.149,0.441,1.3,0.014,283.8888888888889,0.253,51.666666666666664
P,0.149,0.441,1.3,0.014,277.77777777777777,1.02,58.888888888888886
P,0.149,0.441,1.3,0.014,275.55555555555554,0.492,46.111111111111114
P,0.197,0.595,1.29,0.011,283.8888888888889,0.253,72.77777777777777
P,0.197,0.595,1.29,0.011,280.55555555555554,0.455,85.0
P,0.197,0.595,1.29,0.011,277.77777777777777,1.02,101.11111111111111
P,0.18,0.5,1.41,0.01,283.8888888888889,0.263,51.666666666666664
P,0.19,0.49,1.32,0.011,283.3333333333333,1.04,76.66666666666667
P,0.19,0.49,1.32,0.011,282.22222222222223,0.847,89.0
P,0.24,0.52,1.3,0.012,283.8888888888889,0.263,79.44444444444444
P,0.24,0.52,1.3,0.012,283.3333333333333,1.04,96.66666666666667
P,0.24,0.52,1.3,0.012,283.8888888888889,0.263,60.55555555555556
P,0.24,0.52,1.3,0.012,283.8888888888889,0.692,82.77777777777777
P,0.24,0.52,1.3,0.012,283.3333333333333,1.04,87.22222222222223
W,0.155,1.08,1.18,0.019,283.8888888888889,0.263,86.11111111111111
W,0.155,1.08,1.18,0.019,283.8888888888889,0.692,97.77777777777777
W,0.155,1.08,1.18,0.019,283.3333333333333,1.04,130.55555555555554
W,0.155,1.08,1.18,0.019,282.22222222222223,0.847,107.0
F,0.01,0.67,1.35,0.003,276.0,0.026,-11.0
F,0.01,0.67,1.35,0.003,276.0,0.11,-3.0
F,0.01,0.67,1.35,0.003,276.0,0.046,16.0
F,0.01,0.67,1.35,0.003,276.0,0.17,2.0
F,0.03,0.91,1.35,0.002,276.0,0.11,4.0
F,0.04,0.68,1.35,0.008,276.0,0.017,4.0
F,0.04,0.68,1.35,0.008,276.0,0.19,6.0
F,0.04,0.89,1.35,0.002,276.0,0.11,3.0
F,0.04,0.9,1.35,0.004,276.0,0.22,10.0
F,0.04,0.91,1.35,0.002,276.0,0.17,19.0
F,0.05,0.69,1.35,0.003,276.0,0.018,3.0
F,0.05,0.69,1.35,0.003,276.0,0.021,0.0
F,0.05,0.69,1.35,0.003,276.0,0.12,-1.0
F,0.05,0.69,1.35,0.003,276.0,0.13,16.0
F,0.01,0.93,1.35,0.005,276.0,0.016,7.0
F,0.01,0.93,1.35,0.005,276.0,0.1,3.0
F,0.01,0.96,1.35,0.004,276.0,0.018,17.0
F,0.01,0.96,1.35,0.004,276.0,0.13,12.0
F,0.02,0.67,1.35,0.004,276.0,0.016,10.0
F,0.02,0.67,1.35,0.004,276.0,0.12,13.0
F,0.02,0.89,1.35,0.003,276.0,0.083,12.0
F,0.03,0.68,1.35,0.005,276.0,0.019,2.0
F,0.03,0.68,1.35,0.005,276.0,0.067,13.0
F,0.03,0.69,1.35,0.006,276.0,0.016,17.0
F,0.03,0.69,1.35,0.006,276.0,0.042,19.0
F,0.03,0.89,1.35,0.002,276.0,0.17,3.0
F,0.03,0.895,1.35,0.002,276.0,0.099,23.0
P,0.04,0.6,1.35,0.008,276.0,0.017,8.0
P,0.04,0.6,1.35,0.008,276.0,0.063,14.0
P,0.04,0.6,1.35,0.008,276.0,0.2,6.0
P,0.16,0.56,1.35,0.012,276.0,0.023,18.0
P,0.16,0.56,1.35,0.012,276.0,0.1,44.0
P,0.16,0.56,1.35,0.012,276.0,0.13,29.0
P,0.23,0.55,1.35,0.02,276.0,0.014,0.0
P,0.23,0.55,1.35,0.02,276.0,0.068,-2.0
P,0.23,0.55,1.35,0.02,276.0,0.09,62.0
P,0.24,0.6,1.35,0.018,276.0,0.0045,18.0
P,0.24,0.6,1.35,0.018,276.0,0.0079,5.0
P,0.24,0.6,1.35,0.018,276.0,0.047,39.0
P,0.24,0.6,1.35,0.018,276.0,0.094,74.0
P,0.24,0.6,1.35,0.018,276.0,0.15,36.0
P,0.24,0.6,1.35,0.018,276.0,0.18,60.0
P,0.08,0.55,1.35,0.012,276.0,0.019,15.0
P,0.08,0.55,1.35,0.012,276.0,0.031,9.0
P,0.08,0.55,1.35,0.012,276.0,0.043,11.0
P,0.08,0.57,1.35,0.011,276.0,0.025,19.0
P,0.08,0.57,1.35,0.011,276.0,0.051,2.0
P,0.08,0.57,1.35,0.011,276.0,0.1,0.0
P,0.08,0.59,1.35,0.009,276.0,0.011,3.0
P,0.08,0.59,1.35,0.009,276.0,0.026,7.0
P,0.08,0.59,1.35,0.009,276.0,0.053,4.0
P,0.09,0.56,1.35,0.012,276.0,0.021,-2.0
P,0.09,0.56,1.35,0.012,276.0,0.1,3.0
P,0.09,0.56,1.35,0.012,276.0,0.11,14.0
P,0.1,0.59,1.35,0.008,276.0,0.014,18.0
P,0.1,0.59,1.35,0.008,276.0,0.032,8.0
P,0.1,0.59,1.35,0.008,276.0,0.13,3.0
P,0.12,0.58,1.35,0.01,276.0,0.042,15.0
P,0.12,0.58,1.35,0.01,276.0,0.08,3.0
P,0.12,0.58,1.35,0.01,276.0,0.1,30.0
P,0.13,0.55,1.35,0.015,276.0,0.018,7.0
P,0.13,0.55,1.35,0.015,276.0,0.048,21.0
P,0.13,0.55,1.35,0.015,276.0,0.066,22.0
P,0.15,0.57,1.35,0.012,276.0,0.022,11.0
P,0.15,0.57,1.35,0.012,276.0,0.048,33.0
P,0.15,0.57,1.35,0.012,276.0,0.077,21.0
W,0.01,0.67,1.44,0.006,276.0,0.016,7.0
W,0.01,0.67,1.44,0.006,276.0,0.1,6.0
W,0.02,0.7,1.44,0.006,276.0,0.018,8.0
W,0.02,0.7,1.44,0.006,276.0,0.021,-3.0
W,0.02,0.7,1.44,0.006,276.0,0.12,12.0
W,0.02,0.7,1.44,0.006,276.0,0.13,1.0
W,0.02,0.98,1.44,0.004,276.0,0.083,9.0
W,0.03,0.97,1.44,0.009,276.0,0.026,-8.0
W,0.03,0.97,1.44,0.009,276.0,0.11,-6.0
W,0.03,0.98,1.44,0.007,276.0,0.016,3.0
W,0.03,0.98,1.44,0.007,276.0,0.019,12.0
W,0.03,0.98,1.44,0.007,276.0,0.042,3.0
W,0.03,0.98,1.44,0.007,276.0,0.067,13.0
W,0.06,0.85,1.44,0.012,276.0,0.018,14.0
W,0.06,0.85,1.44,0.012,276.0,0.048,19.0
W,0.06,0.85,1.44,0.012,276.0,0.066,18.0
W,0.07,0.63,1.44,0.012,276.0,0.011,-1.0
W,0.07,0.63,1.44,0.012,276.0,0.026,0.0
W,0.07,0.63,1.44,0.012,276.0,0.053,2.0
W,0.07,0.72,1.44,0.011,276.0,0.017,2.0
W,0.07,0.72,1.44,0.011,276.0,0.063,4.0
W,0.07,0.72,1.44,0.011,276.0,0.2,2.0
W,0.07,0.74,1.44,0.011,276.0,0.025,4.0
W,0.07,0.74,1.44,0.011,276.0,0.051,2.0
W,0.07,0.74,1.44,0.011,276.0,0.1,5.0
W,0.08,0.69,1.44,0.01,276.0,0.023,10.5
W,0.08,0.69,1.44,0.01,276.0,0.1,24.0
W,0.08,0.69,1.44,0.01,276.0,0.13,17.0
W,0.09,0.65,1.44,0.014,276.0,0.022,12.0
W,0.09,0.65,1.44,0.014,276.0,0.048,22.0
W,0.09,0.65,1.44,0.014,276.0,0.077,21.0
W,0.01,0.68,1.44,0.006,276.0,0.17,13.0
W,0.09,0.66,1.44,0.013,276.0,0.021,5.0
W,0.09,0.66,1.44,0.013,276.0,0.042,8.0
W,0.09,0.66,1.44,0.013,276.0,0.08,11.0
W,0.09,0.66,1.44,0.013,276.0,0.1,20.0
W,0.09,0.66,1.44,0.013,276.0,0.1,20.0
W,0.09,0.66,1.44,0.013,276.0,0.11,15.0
W,0.09,0.67,1.44,0.013,276.0,0.014,-3.0
W,0.09,0.67,1.44,0.013,276.0,0.032,5.0
W,0.09,0.67,1.44,0.013,276.0,0.13,9.0
W,0.1,0.81,1.44,0.015,276.0,0.014,3.0
W,0.1,0.81,1.44,0.015,276.0,0.068,4.0
W,0.1,0.81,1.44,0.015,276.0,0.09,36.0
W,0.11,0.67,1.44,0.015,276.0,0.019,26.0
W,0.11,0.67,1.44,0.015,276.0,0.031,20.0
W,0.11,0.67,1.44,0.015,276.0,0.043,19.0
W,0.13,0.84,1.44,0.015,276.0,0.0045,7.0
W,0.13,0.84,1.44,0.015,276.0,0.0079,8.0
W,0.13,0.84,1.44,0.015,276.0,0.047,39.0
W,0.13,0.84,1.44,0.015,276.0,0.094,66.0
W,0.13,0.84,1.44,0.015,276.0,0.15,27.0
W,0.13,0.84,1.44,0.015,276.0,0.18,31.0
W,0.01,0.69,1.44,0.009,276.0,0.17,12.0
W,0.01,0.74,1.44,0.005,276.0,0.22,5.0
W,0.01,0.74,1.44,0.01,276.0,0.11,2.0
W,0.01,0.76,1.44,0.006,276.0,0.11,6.0
W,0.01,0.97,1.44,0.006,276.0,0.046,5.0
W,0.01,0.97,1.44,0.006,276.0,0.17,16.0
W,0.01,0.99,1.44,0.007,276.0,0.099,7.0
W,0.01,0.99,1.44,0.007,276.0,0.018,11.0
W,0.01,0.99,1.44,0.007,276.0,0.13,6.0
W,0.02,0.69,1.44,0.006,276.0,0.016,6.0
W,0.02,0.69,1.44,0.006,276.0,0.12,10.0
F,0.018,0.74,1.35,0.005,289.0,2.7,12.0
F,0.02,0.75,1.35,0.005,289.0,0.86,7.0
F,0.029,0.73,1.35,0.005,289.0,0.9,2.0
F,0.029,0.73,1.35,0.005,289.0,2.6,10.0
F,0.03,0.73,1.35,0.005,289.0,0.9,3.0
F,0.03,0.73,1.35,0.005,289.0,2.7,15.0
F,0.035,0.74,1.35,0.005,289.0,0.62,16.0
F,0.035,0.74,1.35,0.005,289.0,3.1,19.0
F,0.036,0.75,1.35,0.005,288.0,0.38,10.0
F,0.036,0.75,1.35,0.005,288.0,5.4,40.0
F,0.039,0.76,1.35,0.005,284.0,0.75,7.0
F,0.044,0.76,1.35,0.005,288.0,0.37,0.0
P,0.03,0.57,1.35,0.005,288.0,0.6,32.0
P,0.03,0.57,1.35,0.005,288.0,2.5,33.0
P,0.03,0.57,1.35,0.005,288.0,4.0,38.0
P,0.07,0.59,1.35,0.009,286.0,9.2,61.0
P,0.09,0.55,1.35,0.01,289.0,0.3,22.0
P,0.09,0.55,1.35,0.01,289.0,2.0,42.0
P,0.09,0.55,1.35,0.01,289.0,3.5,50.0
P,0.1,0.57,1.35,0.01,289.0,0.3,17.0
P,0.1,0.57,1.35,0.01,289.0,2.2,41.0
P,0.1,0.57,1.35,0.01,289.0,3.5,48.0
P,0.12,0.56,1.35,0.01,288.0,0.54,51.0
P,0.12,0.56,1.35,0.01,288.0,2.1,53.0
P,0.12,0.56,1.35,0.01,288.0,3.5,72.0
P,0.12,0.56,1.35,0.01,286.0,6.5,114.0
P,0.12,0.58,1.35,0.014,289.0,0.8,52.0
P,0.12,0.58,1.35,0.014,289.0,1.9,62.0
P,0.12,0.58,1.35,0.014,289.0,3.1,75.0
P,0.12,0.58,1.35,0.014,289.0,4.4,81.0
P,0.13,0.58,1.35,0.014,289.0,0.4,22.0
P,0.13,0.58,1.35,0.014,289.0,1.8,70.0
P,0.13,0.58,1.35,0.014,289.0,2.8,63.0
P,0.13,0.58,1.35,0.014,289.0,4.7,88.0
P,0.16,0.59,1.35,0.011,289.0,0.6,46.0
P,0.16,0.59,1.35,0.011,289.0,1.2,52.0
P,0.16,0.59,1.35,0.011,289.0,2.1,72.0
P,0.16,0.59,1.35,0.011,289.0,3.0,75.0
P,0.16,0.61,1.35,0.01,289.0,0.3,26.0
P,0.16,0.61,1.35,0.01,289.0,1.3,58.0
P,0.16,0.61,1.35,0.01,289.0,3.4,72.0
P,0.16,0.61,1.35,0.01,286.0,5.6,99.0
P,0.03,0.57,1.35,0.007,284.0,0.5,5.0
P,0.03,0.57,1.35,0.007,284.0,3.1,15.0
P,0.03,0.57,1.35,0.007,284.0,6.3,32.0
P,0.03,0.57,1.35,0.007,286.0,9.0,51.0
P,0.03,0.64,1.35,0.007,288.0,0.59,5.0
P,0.03,0.64,1.35,0.007,288.0,2.0,10.0
P,0.03,0.64,1.35,0.007,288.0,3.9,14.0
P,0.037,0.62,1.35,0.003,284.0,0.55,10.0
P,0.037,0.62,1.35,0.003,284.0,4.7,36.0
P,0.04,0.62,1.35,0.003,286.0,9.5,61.0
P,0.05,0.58,1.35,0.005,284.0,0.5,10.0
P,0.05,0.58,1.35,0.005,284.0,3.1,27.0
P,0.05,0.58,1.35,0.005,284.0,6.4,54.0
P,0.05,0.58,1.35,0.005,286.0,10.0,89.0
P,0.05,0.62,1.35,0.007,288.0,0.35,25.0
P,0.05,0.62,1.35,0.007,288.0,2.0,41.0
P,0.05,0.62,1.35,0.007,288.0,4.0,55.0
P,0.068,0.59,1.35,0.009,284.0,0.48,21.0
P,0.068,0.59,1.35,0.009,284.0,3.0,29.0
P,0.068,0.59,1.35,0.009,284.0,5.8,46.0
P,0.07,0.56,1.35,0.013,289.0,0.3,9.0
P,0.07,0.56,1.35,0.013,289.0,1.5,26.0
P,0.07,0.56,1.35,0.013,289.0,2.5,32.0
P,0.07,0.56,1.35,0.013,289.0,5.0,45.0
W,0.01,0.86,1.44,0.007,286.0,10.0,56.0
W,0.07,0.84,1.44,0.012,288.0,0.6,27.0
W,0.07,0.84,1.44,0.012,288.0,2.5,48.0
W,0.07,0.84,1.44,0.012,288.0,4.0,45.0
W,0.09,0.84,1.44,0.012,289.0,0.3,2.0
W,0.09,0.84,1.44,0.012,289.0,2.0,35.0
W,0.09,0.84,1.44,0.012,289.0,3.5,36.0
W,0.09,0.91,1.44,0.014,288.0,0.35,48.0
W,0.09,0.91,1.44,0.014,288.0,2.0,69.0
W,0.09,0.91,1.44,0.014,288.0,4.0,91.0
W,0.1,0.84,1.44,0.013,289.0,0.3,24.0
W,0.1,0.84,1.44,0.013,289.0,1.5,41.0
W,0.1,0.84,1.44,0.013,289.0,2.5,45.0
W,0.1,0.84,1.44,0.013,289.0,5.0,59.0
W,0.1,0.9,1.44,0.011,289.0,0.8,44.0
W,0.1,0.9,1.44,0.011,289.0,1.9,64.0
W,0.1,0.9,1.44,0.011,289.0,3.1,78.0
W,0.1,0.9,1.44,0.011,289.0,4.4,77.0
W,0.13,0.84,1.44,0.012,289.0,0.3,20.0
W,0.13,0.84,1.44,0.012,289.0,2.2,57.0
W,0.13,0.84,1.44,0.012,289.0,3.5,61.0
W,0.13,0.85,1.44,0.011,288.0,0.54,28.0
W,0.13,0.85,1.44,0.011,288.0,2.1,52.0
W,0.13,0.85,1.44,0.011,288.0,3.5,64.0
W,0.13,0.85,1.44,0.011,286.0,6.5,77.0
W,0.14,0.8,1.44,0.012,289.0,0.3,33.0
W,0.14,0.8,1.44,0.012,289.0,1.3,56.0
W,0.14,0.8,1.44,0.012,289.0,3.4,77.0
W,0.14,0.8,1.44,0.012,286.0,5.6,106.0
W,0.19,1.08,1.44,0.012,289.0,0.6,104.0
W,0.19,1.08,1.44,0.012,289.0,1.2,114.0
W,0.19,1.08,1.44,0.012,289.0,2.1,126.0
W,0.19,1.08,1.44,0.012,289.0,3.0,131.0
W,0.014,0.86,1.44,0.007,284.0,0.5,18.0
W,0.014,0.86,1.44,0.007,284.0,3.1,25.0
W,0.014,0.86,1.44,0.007,284.0,6.4,41.0
W,0.017,0.9,1.44,0.006,289.0,0.62,24.0
W,0.019,0.88,1.44,0.008,284.0,0.55,24.0
W,0.019,0.88,1.44,0.008,284.0,4.7,33.0
W,0.02,0.88,1.44,0.008,284.0,0.5,14.0
W,0.02,0.88,1.44,0.008,284.0,3.1,24.0
W,0.02,0.88,1.44,0.008,284.0,6.3,34.0
W,0.02,0.88,1.44,0.008,286.0,9.0,61.0
W,0.02,0.88,1.44,0.008,286.0,9.5,73.0
W,0.04,0.9,1.44,0.008,288.0,0.59,15.0
W,0.04,0.9,1.44,0.008,288.0,2.0,16.0
W,0.04,0.9,1.44,0.008,288.0,3.9,37.0
W,0.04,0.92,1.44,0.009,286.0,9.2,63.0
W,0.041,0.92,1.44,0.009,284.0,0.48,8.0
W,0.041,0.92,1.44,0.009,284.0,3.0,24.0
W,0.041,0.92,1.44,0.009,284.0,5.8,41.0
W,0.06,0.86,1.44,0.011,289.0,0.4,18.0
W,0.06,0.86,1.44,0.011,289.0,1.8,31.0
W,0.06,0.86,1.44,0.011,289.0,2.8,38.0
W,0.06,0.86,1.44,0.011,289.0,4.7,57.0
F,0.05,0.7,0.64,0.006,282.6,0.538,-5.200000000000003
F,0.05,0.7,0.64,0.006,282.6,0.538,17.4
F,0.05,0.7,0.64,0.006,282.6,1.12,-6.100000000000001
F,0.05,0.7,0.64,0.006,282.6,1.12,24.1
F,0.05,0.7,0.64,0.006,282.6,1.23,1.7000000000000028
F,0.05,0.7,0.64,0.006,282.6,1.23,31.8
F,0.05,0.7,0.64,0.006,282.6,2.94,7.100000000000001
F,0.05,0.7,0.64,0.006,282.6,2.94,49.5
F,0.05,0.7,0.64,0.006,282.6,3.89,13.3
F,0.05,0.7,0.64,0.006,282.6,3.89,52.4
W,0.22,0.643,1.52,0.012,282.6,0.538,106.10000000000001
W,0.22,0.643,1.52,0.012,282.6,1.12,103.9
W,0.22,0.643,1.52,0.012,282.6,1.23,115.8
W,0.22,0.643,1.52,0.012,282.6,2.94,130.6
W,0.22,0.643,1.52,0.012,282.6,3.89,130.7
P,0.05,0.63,1.38,0.004,288.0,0.29,19.4
P,0.05,0.63,1.38,0.004,288.0,0.29,16.699999999999996
P,0.05,0.63,1.38,0.004,288.0,1.09,30.199999999999996
P,0.05,0.63,1.38,0.004,288.0,1.09,30.9
P,0.05,0.63,1.38,0.004,288.0,2.25,33.099999999999994
P,0.05,0.63,1.38,0.004,288.0,2.25,26.299999999999997
P,0.05,0.63,1.38,0.004,288.0,3.65,26.0
P,0.05,0.63,1.38,0.004,288.0,3.65,25.4
P,0.05,0.63,1.38,0.004,288.0,4.55,37.7
P,0.05,0.63,1.38,0.004,288.0,4.55,33.5
W,0.03,0.07,1.7,0.01,288.0,0.29,28.5
W,0.03,0.07,1.7,0.01,288.0,1.09,19.7
W,0.03,0.07,1.7,0.01,288.0,2.25,28.5
W,0.03,0.07,1.7,0.01,288.0,3.65,37.0
W,0.03,0.07,1.7,0.01,288.0,4.55,45.6
P,0.06,0.65,1.36,0.008,290.0,0.5118,7.0
P,0.06,0.65,1.36,0.008,290.0,0.5118,10.727777777777778
P,0.06,0.65,1.36,0.008,290.0,1.698,8.899999999999999
P,0.06,0.65,1.36,0.008,290.0,1.698,13.038888888888888
P,0.06,0.65,1.36,0.008,290.0,3.247,32.67777777777778
P,0.06,0.65,1.36,0.008,290.0,3.247,32.12222222222223
P,0.06,0.65,1.36,0.008,290.0,4.577,41.38333333333333
P,0.06,0.65,1.36,0.008,290.0,4.577,45.53888888888889
P,0.06,0.65,1.36,0.008,290.0,5.899,43.26111111111111
P,0.06,0.65,1.36,0.008,290.0,5.899,44.48333333333333
W,0.02,0.18,1.53,0.012,290.0,0.5118,38.761111111111106
W,0.02,0.18,1.53,0.012,290.0,1.698,38.69444444444444
W,0.02,0.18,1.53,0.012,290.0,3.247,49.42222222222222
W,0.02,0.18,1.53,0.012,290.0,4.577,52.02222222222222
W,0.02,0.18,1.53,0.012,290.0,5.899,50.12222222222223
P,0.05,0.66,1.27,0.007,290.0,0.5447,13.094444444444443
P,0.05,0.66,1.27,0.007,290.0,0.5447,10.333333333333334
P,0.05,0.66,1.27,0.007,290.0,1.6617,14.527777777777779
P,0.05,0.66,1.27,0.007,290.0,1.6617,20.616666666666667
P,0.05,0.66,1.27,0.007,290.0,3.5079,30.52777777777778
P,0.05,0.66,1.27,0.007,290.0,3.5079,25.26111111111111
P,0.05,0.66,1.27,0.007,290.0,4.9818,22.716666666666665
P,0.05,0.66,1.27,0.007,290.0,4.9818,21.555555555555557
P,0.05,0.66,1.27,0.007,290.0,5.3508,19.45
P,0.05,0.66,1.27,0.007,290.0,5.3508,35.78888888888889
W,0.023,0.12,1.54,0.019,290.0,0.5447,9.088888888888889
W,0.023,0.12,1.54,0.019,290.0,1.6617,10.705555555555556
W,0.023,0.12,1.54,0.019,290.0,3.5079,12.68888888888889
W,0.023,0.12,1.54,0.019,290.0,4.9818,7.522222222222221
W,0.023,0.12,1.54,0.019,290.0,5.3508,15.244444444444447
P,0.05399999999999999,0.656,1.25,0.009200000000000002,274.0,0.152,-2.7777777777777786
P,0.05399999999999999,0.656,1.25,0.009200000000000002,278.3333333333333,0.096,2.2222222222222214
W,0.0756,0.9400000000000001,1.3359999999999999,0.0094,274.0,0.152,5.555555555555557
W,0.0756,0.9400000000000001,1.3359999999999999,0.0094,278.3333333333333,0.096,12.777777777777779
P,0.0752,0.6100000000000001,1.362,0.0072,274.0,0.203,26.111111111111114
P,0.0752,0.6100000000000001,1.362,0.0072,278.3333333333333,0.11,7.777777777777778
W,0.0382,0.9299999999999999,1.524,0.0104,274.0,0.203,22.777777777777775
W,0.0382,0.9299999999999999,1.524,0.0104,278.3333333333333,0.11,19.444444444444443
F,0.06,0.71,0.69,0.01,280.0,0.568,13.333333333333334
F,0.06,0.71,0.69,0.01,280.0,1.76,8.333333333333334
F,0.06,0.71,0.69,0.01,280.0,2.61,27.22222222222222
F,0.06,0.71,0.69,0.01,280.0,3.67,32.22222222222222
F,0.06,0.71,0.69,0.01,280.0,5.62,50.0
F,0.06,0.75,0.79,0.01,280.0,0.568,9.444444444444445
F,0.06,0.75,0.79,0.01,280.0,1.76,19.444444444444443
F,0.06,0.75,0.79,0.01,280.0,2.61,25.555555555555557
F,0.06,0.75,0.79,0.01,280.0,3.67,32.22222222222222
F,0.06,0.75,0.79,0.01,280.0,5.62,39.0
W,0.218,0.724,1.37,0.016,280.0,0.568,97.22222222222223
W,0.218,0.724,1.37,0.016,280.0,1.76,130.55555555555554
