Repository: Victor-Calzada/ISO_AUC_curves_deploy

File: apps/public/df_plotter.csv (part 3 of 3)
Product_Form,Cu,Ni,Mn,P,Temperature_Celsius,Fluence_1E19_n_cm2,DT41J_Celsius
F,0.16,0.8,0.71,0.013,292.77777777777777,2.4,80.0
F,0.16,0.8,0.71,0.013,292.77777777777777,2.4,58.0
F,0.16,0.8,0.71,0.013,292.77777777777777,1.71,52.611111111111114
F,0.16,0.8,0.71,0.013,292.77777777777777,1.71,64.38888888888889
W,0.041,0.73,1.96,0.013,292.77777777777777,0.447,3.5500000000000003
W,0.041,0.73,1.96,0.013,292.77777777777777,1.08,16.288888888888888
W,0.041,0.73,1.96,0.013,292.77777777777777,2.4,8.0
W,0.041,0.73,1.96,0.013,292.77777777777777,1.71,14.333333333333334
P,0.07,0.62,1.45,0.008,292.77777777777777,0.316,18.333333333333332
P,0.07,0.62,1.45,0.008,292.77777777777777,1.18,6.111111111111111
P,0.07,0.62,1.45,0.008,291.6666666666667,2.23,25.688888888888886
P,0.07,0.62,1.45,0.008,291.1111111111111,3.44,30.533333333333335
P,0.07,0.62,1.45,0.008,292.77777777777777,0.316,13.333333333333334
P,0.07,0.62,1.45,0.008,292.77777777777777,1.18,20.0
P,0.07,0.62,1.45,0.008,291.6666666666667,2.23,30.205555555555552
P,0.07,0.62,1.45,0.008,291.1111111111111,3.44,29.494444444444444
W,0.04,0.09,1.46,0.005,292.77777777777777,0.316,13.333333333333334
W,0.04,0.09,1.46,0.005,292.77777777777777,1.18,23.88888888888889
W,0.04,0.09,1.46,0.005,291.6666666666667,2.23,24.6
W,0.04,0.09,1.46,0.005,291.1111111111111,3.44,36.61666666666666
P,0.03,0.58,1.38,0.005,289.44444444444446,0.631,3.3888888888888893
P,0.03,0.58,1.38,0.005,289.44444444444446,0.631,15.555555555555555
P,0.03,0.58,1.38,0.005,286.6666666666667,1.45,-5.055555555555554
W,0.05,0.16,1.35,0.008,289.44444444444446,0.631,13.055555555555557
W,0.05,0.16,1.35,0.008,286.6666666666667,1.45,3.6666666666666714
P,0.054,0.52,1.45,0.012,288.9,0.5158,24.522222222222222
P,0.054,0.52,1.45,0.012,288.9,0.5158,36.35
P,0.054,0.52,1.45,0.012,288.9,1.6588,22.02777777777778
P,0.054,0.52,1.45,0.012,288.9,1.6588,24.422222222222224
P,0.054,0.52,1.45,0.012,288.9,3.563,22.133333333333336
P,0.054,0.52,1.45,0.012,288.9,3.563,39.59444444444444
P,0.054,0.52,1.45,0.012,288.9,4.6909,34.922222222222224
P,0.054,0.52,1.45,0.012,288.9,4.6909,45.361111111111114
P,0.054,0.52,1.45,0.012,288.9,5.5904,34.36666666666667
P,0.054,0.52,1.45,0.012,288.9,5.5904,50.25
W,0.041,0.605,1.76,0.008,288.9,0.5158,28.90555555555555
W,0.041,0.605,1.76,0.008,288.9,1.6588,6.627777777777777
W,0.041,0.605,1.76,0.008,288.9,3.563,29.927777777777774
W,0.041,0.605,1.76,0.008,288.9,4.6909,25.077777777777776
W,0.041,0.605,1.76,0.008,288.9,5.5904,39.983333333333334
P,0.051,0.54,1.5,0.015,288.9,0.5777,22.866666666666664
P,0.051,0.54,1.5,0.015,288.9,0.5777,15.27222222222222
P,0.051,0.54,1.5,0.015,288.9,1.5371,30.022222222222222
P,0.051,0.54,1.5,0.015,288.9,1.5371,30.555555555555557
P,0.051,0.54,1.5,0.015,288.9,3.7634,28.177777777777777
P,0.051,0.54,1.5,0.015,288.9,3.7634,28.988888888888887
P,0.051,0.54,1.5,0.015,288.9,4.3045,47.333333333333336
P,0.051,0.54,1.5,0.015,288.9,4.3045,29.72222222222222
P,0.051,0.54,1.5,0.015,288.9,4.8662,35.46666666666667
P,0.051,0.54,1.5,0.015,288.9,4.8662,39.50555555555556
W,0.029,0.11,1.44,0.018,288.9,0.5777,14.877777777777778
W,0.029,0.11,1.44,0.018,288.9,1.5371,14.61111111111111
W,0.029,0.11,1.44,0.018,288.9,3.7634,15.094444444444447
W,0.029,0.11,1.44,0.018,288.9,4.3045,20.28333333333333
W,0.029,0.11,1.44,0.018,288.9,4.8662,23.444444444444443
F,0.05,0.77,1.39,0.007,293.5,0.4541,13.677777777777779
F,0.05,0.77,1.39,0.007,293.5,0.4541,6.638888888888889
W,0.02,0.07,1.73,0.015,293.5,0.4541,18.955555555555556
F,0.06,0.79,1.42,0.007,293.5,0.3721,19.983333333333334
F,0.06,0.79,1.42,0.007,293.5,0.3721,3.1833333333333336
W,0.02,0.11,1.69,0.016,293.5,0.3721,27.85
F,0.025,0.89,1.26,0.006,296.0,0.4329,23.666666666666668
F,0.025,0.89,1.26,0.006,296.0,0.4329,25.738888888888887
W,0.03,0.16,1.72,0.009,296.0,0.4329,38.788888888888884
F,0.03,0.94,1.24,0.004,296.0,0.4273,25.23888888888889
F,0.03,0.94,1.24,0.004,296.0,0.4273,25.305555555555557
W,0.03,0.15,1.73,0.006,296.0,0.4273,20.383333333333333
P,0.11,0.49,1.375,0.01,276.1111111111111,0.325,29.444444444444443
P,0.11,0.49,1.375,0.01,276.1111111111111,0.964,50.0
P,0.11,0.49,1.375,0.01,276.1111111111111,1.33,52.22222222222222
P,0.11,0.49,1.375,0.01,276.6666666666667,1.56,55.0
P,0.11,0.49,1.375,0.01,276.1111111111111,0.325,17.77777777777778
P,0.11,0.49,1.375,0.01,276.1111111111111,0.964,36.666666666666664
P,0.11,0.49,1.375,0.01,276.1111111111111,1.33,40.55555555555556
P,0.11,0.49,1.375,0.01,276.6666666666667,1.56,55.55555555555556
W,0.25,0.54,1.48,0.019,276.1111111111111,0.325,60.0
W,0.25,0.54,1.48,0.019,276.1111111111111,0.964,105.0
W,0.25,0.54,1.48,0.019,276.1111111111111,1.33,107.77777777777777
W,0.25,0.54,1.48,0.019,276.6666666666667,1.56,111.11111111111111
W,0.25,0.54,1.48,0.019,282.22222222222223,2.6,119.96666666666667
P,0.12,0.53,1.315,0.007,275.55555555555554,0.27,23.333333333333332
P,0.12,0.53,1.315,0.007,275.55555555555554,0.84,39.44444444444444
P,0.12,0.53,1.315,0.007,275.55555555555554,1.67,52.77777777777778
P,0.12,0.53,1.315,0.007,275.55555555555554,0.27,29.444444444444443
P,0.12,0.53,1.315,0.007,275.55555555555554,0.84,46.111111111111114
P,0.12,0.53,1.315,0.007,275.55555555555554,1.67,67.22222222222223
W,0.25,0.554,1.56,0.019,275.55555555555554,0.27,76.66666666666667
W,0.25,0.554,1.56,0.019,275.55555555555554,0.84,96.66666666666667
W,0.25,0.554,1.56,0.019,275.55555555555554,1.67,125.0
P,0.09,0.62,1.36,0.007,290.0,3.0,38.4
P,0.09,0.62,1.36,0.007,290.0,6.0,69.8
P,0.14,0.5,1.29,0.013,281.7,1.4,78.0
P,0.14,0.5,1.29,0.013,281.7,1.43,67.0
P,0.14,0.5,1.29,0.013,281.7,3.68,86.0
P,0.11,0.53,1.24,0.011,281.7,1.43,38.0
W,0.22,0.11,1.25,0.015,281.7,1.4,61.0
W,0.22,0.11,1.25,0.015,281.7,3.68,122.0
P,0.1,0.72,0.58,0.012,274.0,0.057,-28.93
P,0.1,0.72,0.58,0.012,274.0,0.126,-3.719999999999999
W,0.3,0.09,1.49,0.012,274.0,0.057,60.94
W,0.3,0.09,1.49,0.012,274.0,0.126,52.42999999999999
F,0.1,0.74,0.66,0.012,303.88888888888886,0.345,39.289867859177235
F,0.1,0.74,0.66,0.012,303.88888888888886,0.345,19.4031838547049
W,0.1,0.084,1.57,0.017,303.88888888888886,0.345,22.311859541106443
P,0.11,0.62,1.36,0.009,274.0,0.021,21.1
P,0.11,0.62,1.36,0.009,274.0,0.357,41.7
P,0.1,0.625,1.395,0.012,274.0,0.357,15.5
P,0.1,0.625,1.395,0.012,274.0,0.021,4.5
W,0.064,1.47,1.53,0.011,274.0,0.021,22.1
W,0.064,1.47,1.53,0.011,274.0,0.357,52.3
P,0.096,0.58,1.4,0.009,290.0,3.67,47.55555555555556
P,0.096,0.58,1.4,0.009,290.0,3.67,47.611111111111114
W,0.045,0.083,1.33,0.004,290.0,3.67,6.666666666666668
P,0.2,0.54,1.31,0.01,283.8888888888889,5.07,99.44444444444444
P,0.2,0.54,1.31,0.01,283.8888888888889,5.07,97.66666666666666
W,0.26,0.62,1.37,0.018,283.8888888888889,5.07,132.11111111111111
P,0.05,0.56,1.32,0.01,282.77777777777777,8.97,68.61111111111111
P,0.05,0.56,1.32,0.01,282.77777777777777,8.97,79.55555555555556
W,0.08,0.07,1.17,0.008,282.77777777777777,8.97,20.33333333333333
F,0.03,0.73,1.33,0.007,291.0,3.71,22.055555555555557
F,0.03,0.73,1.33,0.007,291.0,3.71,28.5
W,0.04,0.67,1.44,0.015,291.0,3.71,34.88888888888889
F,0.057,0.77,1.38,0.013,288.9,3.73,35.166666666666664
W,0.04,0.64,1.45,0.011,288.9,3.73,25.333333333333332
F,0.057,0.77,1.38,0.013,288.9,3.73,15.777777777777779
F,0.05,0.73,0.69,0.01,291.0,3.97,6.5
F,0.05,0.73,0.69,0.01,291.0,3.97,15.444444444444443
W,0.026,0.71,1.48,0.011,291.0,3.97,42.611111111111114
F,0.07,0.65,1.18,0.005,289.0,4.19,38.11111111111111
F,0.07,0.65,1.18,0.005,289.0,4.19,24.72222222222222
W,0.03,0.65,1.34,0.01,289.0,4.19,32.611111111111114
P,0.06,0.55,1.32,0.005,291.5,5.98,52.888888888888886
P,0.06,0.55,1.32,0.005,291.5,5.98,32.55555555555556
W,0.03,0.06,1.28,0.005,291.5,5.98,36.55555555555556
P,0.05,0.59,1.36,0.006,293.3333333333333,3.24,19.77777777777778
P,0.05,0.59,1.36,0.006,293.3333333333333,3.24,27.0
W,0.04,0.22,1.33,0.004,293.3333333333333,3.24,15.722222222222221
P,0.065,0.62,1.36,0.014,293.8888888888889,2.16,29.388888888888886
P,0.065,0.62,1.36,0.014,293.8888888888889,2.16,0.8888888888888893
W,0.03,0.072,1.37,0.011,293.8888888888889,2.16,24.77777777777778
P,0.065,0.62,1.36,0.014,293.8888888888889,3.38,41.33333333333333
P,0.065,0.62,1.36,0.014,293.8888888888889,3.38,12.88888888888889
W,0.03,0.072,1.37,0.011,293.8888888888889,3.38,44.66666666666667
W,0.21,0.88,1.36,0.011,292.22222222222223,5.16,115.55555555555556
P,0.06,0.58,1.45,0.005,287.77777777777777,8.41,54.44444444444444
P,0.06,0.58,1.45,0.005,287.77777777777777,8.41,59.44444444444444
W,0.054,0.13,1.39,0.017,287.77777777777777,8.41,49.44444444444444
P,0.06,0.62,1.3,0.007,287.77777777777777,9.31,63.888888888888886
P,0.06,0.62,1.3,0.007,287.77777777777777,9.31,71.11111111111111
W,0.07,0.07,1.43,0.013,287.77777777777777,9.31,38.888888888888886
W,0.307,1.045,1.161,0.009,279.44444444444446,1.5,143.88888888888889
W,0.185,1.121,1.269,0.012,279.44444444444446,1.5,138.7777777777778
W,0.194,1.067,1.281,0.009,279.44444444444446,1.5,140.61111111111111
W,0.307,1.045,1.161,0.009,280.0,2.38,155.61111111111111
W,0.185,1.121,1.269,0.012,280.0,2.38,144.11111111111111
W,0.194,1.067,1.281,0.009,280.0,2.38,148.77777777777777
P,0.11,0.61,1.37,0.004,287.22222222222223,2.25,73.72222222222223
P,0.11,0.61,1.37,0.004,287.22222222222223,2.25,70.88888888888889
W,0.048,0.067,1.525,0.005,287.22222222222223,2.25,13.777777777777779
P,0.073,0.49,1.34,0.014,286.0,9.45,67.11111111111111
P,0.073,0.49,1.34,0.014,286.0,9.45,68.44444444444446
W,0.023,0.87,1.23,0.006,286.0,9.45,72.83333333333334
F,0.06,0.79,0.7,0.012,293.0,0.604,14.833333333333332
F,0.06,0.79,0.7,0.012,293.0,0.604,11.833333333333332
W,0.016,0.69,1.8,0.015,293.0,0.604,18.11111111111111
P,0.03,0.58,1.38,0.005,285.55555555555554,2.42,7.555555555555557
P,0.03,0.58,1.38,0.005,285.55555555555554,2.42,14.055555555555557
W,0.05,0.16,1.35,0.008,285.55555555555554,2.42,10.555555555555557
F,0.05,0.7,0.64,0.006,282.6,5.52,20.9
F,0.05,0.7,0.64,0.006,282.6,5.52,44.6
W,0.22,0.643,1.52,0.012,282.6,5.52,174.89999999999998
P,0.05,0.63,1.38,0.004,288.0,7.1,63.8
P,0.05,0.63,1.38,0.004,288.0,7.1,47.3
W,0.03,0.07,1.7,0.01,288.0,7.1,46.8
P,0.12,0.56,1.5,0.01,273.88888888888886,0.032,18.277777777777775
W,0.05,0.96,1.42,0.019,273.88888888888886,0.032,7.611111111111107
P,0.21,0.758,1.278,0.009,273.88888888888886,0.0807,57.11111111111111
W,0.23,0.75,1.36,0.014,273.88888888888886,0.0807,61.888888888888886
P,0.133,0.537,1.645,0.008,273.88888888888886,0.0229,8.83333333333333
W,0.35,0.73,1.75,0.013,273.88888888888886,0.0229,37.666666666666664
W,0.212,0.345,1.78,0.009,273.88888888888886,0.0229,14.333333333333334
W,0.03,0.87,1.38,0.014,278.3333333333333,0.0115,10.327777777777778
P,0.1,0.54,1.36,0.01,273.88888888888886,0.0913,7.666666666666666
W,0.1,0.32,1.43,0.011,273.88888888888886,0.0913,11.055555555555555
P,0.12,0.7,1.43,0.013,273.88888888888886,0.138,42.72222222222222
P,0.08,0.59,1.39,0.01,273.88888888888886,0.139,8.166666666666668
W,0.13,0.1,1.19,0.014,273.88888888888886,0.139,-3.5
P,0.12,0.65,1.29,0.009,274.0,0.194,6.300000000000004
W,0.03,0.88,1.22,0.011,274.0,0.194,5.0
P,0.11,0.63,1.28,0.012,278.88888888888886,0.00849,11.22222222222222
W,0.04,0.89,1.45,0.016,278.88888888888886,0.00849,16.833333333333336
P,0.06,0.6,1.33,0.004,292.22222222222223,0.876,8.5
P,0.06,0.6,1.33,0.004,292.22222222222223,0.876,17.722222222222225
W,0.04,0.06,1.08,0.005,292.22222222222223,0.876,-2.833333333333334
P,0.07,0.59,1.45,0.007,292.77777777777777,6.03,76.61111111111111
P,0.07,0.59,1.45,0.007,292.77777777777777,6.03,19.666666666666664
W,0.047,0.049,1.28,0.009,292.77777777777777,6.03,18.77777777777777
F,0.06,0.73,1.33,0.006,287.0,1.59,0.9536943705625021
W,0.04,0.75,1.71,0.007,287.0,1.17,18.3565595711308
F,0.06,0.73,1.33,0.006,287.0,3.25,41.9081572047787
W,0.04,0.75,1.71,0.007,287.0,2.4,17.1973167337307
F,0.06,0.73,1.33,0.006,287.0,5.06,51.9453074649938
W,0.04,0.75,1.71,0.007,287.0,3.75,32.83831935023612
F,0.05,0.72,1.37,0.005,287.0,3.86,14.347505870847002
W,0.03,0.62,1.69,0.007,287.0,2.85,22.3543835189226
F,0.05,0.72,1.37,0.005,287.0,1.89,6.874717655009604
W,0.03,0.62,1.69,0.007,287.0,1.42,8.033406870945797
F,0.05,0.72,1.37,0.005,287.0,5.18,31.750933150240503
W,0.03,0.62,1.69,0.007,287.0,3.83,22.363896790265
F,0.066,0.72,1.26,0.008,287.0,1.31,20.5018599905235
W,0.031,0.66,1.39,0.008,287.0,1.78,24.418666294180596
F,0.066,0.72,1.26,0.008,287.0,2.73,37.9106584164752
W,0.031,0.66,1.39,0.008,287.0,3.7,41.6917806241034
F,0.066,0.72,1.26,0.008,287.0,3.86,38.103572454775204
W,0.031,0.66,1.39,0.008,287.0,5.11,59.48259779589214
F,0.07,0.72,1.4,0.006,287.0,1.79,25.843503410044903
W,0.03,0.52,1.83,0.005,287.0,1.32,-8.602139785801
F,0.07,0.72,1.4,0.006,287.0,3.44,28.101881825088505
W,0.03,0.52,1.83,0.005,287.0,2.61,6.691413492221599
F,0.07,0.72,1.4,0.006,287.0,4.53,45.40165427563571
W,0.03,0.52,1.83,0.005,287.0,3.44,3.093761490256398
F,0.06,0.69,1.3,0.007,287.0,1.78,40.117691783790995
W,0.03,0.66,1.38,0.009,287.0,1.31,27.207327235363902
F,0.06,0.69,1.3,0.007,287.0,3.45,37.22266151583369
W,0.03,0.66,1.38,0.009,287.0,2.61,31.5125575901299
F,0.06,0.69,1.3,0.007,287.0,5.4,41.7116086059346
W,0.03,0.66,1.38,0.009,287.0,4.07,47.456053475622824
F,0.05,0.71,1.35,0.009,287.0,1.37,11.782896646542198
W,0.04,0.56,1.59,0.015,287.0,1.86,18.783368596107
F,0.05,0.71,1.35,0.009,287.0,2.99,25.114518189357696
W,0.04,0.56,1.59,0.015,287.0,4.06,37.3212334628281
F,0.05,0.71,1.35,0.009,287.0,4.32,34.9756996557185
W,0.04,0.56,1.59,0.015,287.0,5.81,49.2730203420548
F,0.05,0.74,1.41,0.005,286.0,0.34,27.8365937008571
W,0.13,0.08,1.45,0.017,286.0,0.34,11.055258848354299
F,0.05,0.74,1.41,0.005,286.0,2.15,36.0941780718283
W,0.13,0.08,1.45,0.017,286.0,2.16,30.0483885501684
F,0.05,0.74,1.41,0.005,286.0,4.26,40.10665666844605
W,0.13,0.08,1.45,0.017,286.0,4.26,39.8976000426636
F,0.05,0.74,1.41,0.005,286.0,5.26,45.02761845202094
W,0.13,0.08,1.45,0.017,286.0,5.27,40.8605101265276
F,0.05,0.74,1.41,0.005,286.0,1.46,36.6733141749503
F,0.08,0.84,1.23,0.009,284.0,0.32,19.047880721076197
W,0.1,0.09,1.38,0.019,284.0,0.32,11.455667402889901
F,0.08,0.84,1.23,0.009,284.0,2.25,43.559715676451
W,0.1,0.09,1.38,0.019,284.0,2.26,35.291393468088
F,0.06,0.69,1.56,0.008,284.0,4.42,23.86154089838374
W,0.1,0.09,1.38,0.019,284.0,4.41,42.94149289905726
F,0.06,0.69,1.56,0.008,284.0,4.95,24.93196851716653
W,0.1,0.09,1.38,0.019,284.0,4.93,51.70065813195365
F,0.06,0.69,1.56,0.008,284.0,1.41,9.3554085939797
F,0.08,0.84,1.23,0.009,284.0,1.42,11.550725337118699
F,0.07,0.68,1.4,0.008,287.0,1.52,14.6649370943923
W,0.03,0.73,1.79,0.008,287.0,1.12,33.83945986632355
F,0.07,0.68,1.4,0.008,287.0,3.41,34.507826912248
W,0.03,0.73,1.79,0.008,287.0,2.51,33.79136656658182
F,0.07,0.68,1.4,0.008,287.0,5.54,43.57458280754
W,0.03,0.73,1.79,0.008,287.0,4.12,46.183594017737256
F,0.07,0.74,1.25,0.008,287.0,1.7,5.495556185276801
W,0.03,0.66,1.45,0.009,287.0,1.25,10.113362587783506
F,0.07,0.74,1.25,0.008,287.0,3.46,-5.529450125881603
W,0.03,0.66,1.45,0.009,287.0,2.55,29.4458965412717
F,0.07,0.74,1.25,0.008,287.0,4.53,44.373315561964
W,0.03,0.66,1.45,0.009,287.0,3.46,28.096940179398302
F,0.064,0.69,1.32,0.006,287.0,1.71,-0.7661312043578974
W,0.033,0.64,1.41,0.009,287.0,1.26,27.3156128286602
F,0.064,0.69,1.32,0.006,287.0,3.41,22.672786958311
W,0.033,0.64,1.41,0.009,287.0,2.52,41.99458433079511
F,0.064,0.69,1.32,0.006,287.0,6.95,47.1622489421352
W,0.033,0.64,1.41,0.009,287.0,5.13,53.15608236936717
F,0.064,0.69,1.32,0.006,287.0,5.22,37.753011820333896
W,0.033,0.64,1.41,0.009,287.0,3.86,54.796244671438785
F,0.06,0.7,1.38,0.007,287.0,1.82,51.4092608781893
W,0.03,0.57,1.78,0.005,287.0,1.31,-10.605825768998699
F,0.06,0.7,1.38,0.007,287.0,3.52,49.5417076665224
W,0.03,0.57,1.78,0.005,287.0,2.64,1.6288013867655025
F,0.06,0.7,1.38,0.007,287.0,5.38,73.3883906678278
W,0.03,0.57,1.78,0.005,287.0,4.04,10.8552334729211
F,0.06,0.66,1.39,0.008,287.0,1.72,64.673876750622
W,0.03,0.7,1.74,0.009,287.0,1.28,31.96407530770547
F,0.06,0.66,1.39,0.008,287.0,4.13,65.8989360607786
W,0.03,0.7,1.74,0.009,287.0,2.98,43.56445475953018
F,0.06,0.66,1.39,0.008,287.0,4.89,71.4540042766914
W,0.03,0.7,1.74,0.009,287.0,3.71,54.2950735372622
F,0.06,0.7,1.39,0.007,287.0,2.25,47.49709009376561
W,0.03,0.77,1.73,0.005,287.0,1.65,17.291827045492
F,0.06,0.7,1.39,0.007,287.0,3.44,44.560251345549304
W,0.03,0.77,1.73,0.005,287.0,2.5,18.343254429419304
F,0.06,0.7,1.39,0.007,287.0,5.776,59.88149746203571
W,0.03,0.77,1.73,0.005,287.0,4.35,33.1056760059883
F,0.07,0.67,1.35,0.008,287.0,1.74,14.212925464259005
W,0.03,0.7,1.68,0.008,287.0,1.28,38.8364351420041
F,0.07,0.67,1.35,0.008,287.0,3.03,32.05222693961547
W,0.03,0.7,1.68,0.008,287.0,2.27,56.13110117196294
F,0.07,0.67,1.35,0.008,287.0,6.64,49.321858237225264
W,0.03,0.7,1.68,0.008,287.0,5.07,66.7613548165424
F,0.07,0.67,1.35,0.008,287.0,4.65,43.90918089058958
W,0.03,0.7,1.68,0.008,287.0,3.46,39.5426353310964
F,0.07,0.7,1.39,0.005,287.0,1.72,24.9261703197805
W,0.04,0.6,1.74,0.006,287.0,1.25,26.1476634342551
F,0.07,0.7,1.39,0.005,287.0,3.11,35.0409403510311
W,0.04,0.6,1.74,0.006,287.0,2.28,16.4151136834379
F,0.07,0.7,1.39,0.005,287.0,4.81,42.40846694236349
W,0.04,0.6,1.74,0.006,287.0,3.49,32.81788755887361
F,0.06,0.75,1.36,0.009,287.0,1.83,28.6587187288745
W,0.03,0.72,1.59,0.009,287.0,1.35,9.8479058957059
F,0.06,0.75,1.36,0.009,287.0,4.41,54.7417851603186
W,0.03,0.72,1.59,0.009,287.0,3.25,27.58200185556428
F,0.05,0.71,1.33,0.006,286.0,0.33,6.1107745790734
W,0.1,0.51,1.5,0.015,286.0,0.33,8.698546838295002
F,0.05,0.71,1.33,0.006,286.0,2.37,19.5698197374075
W,0.1,0.51,1.5,0.015,286.0,2.38,40.8169190988466
F,0.05,0.71,1.33,0.006,286.0,4.48,45.64365069853718
W,0.1,0.51,1.5,0.015,286.0,4.47,53.1285310087887
F,0.05,0.71,1.33,0.006,286.0,1.52,20.1475273500687
W,0.1,0.51,1.5,0.015,286.0,1.53,62.3834301404085
F,0.057,0.69,1.42,0.005,287.0,1.61,11.944213696428996
W,0.033,0.64,1.46,0.008,287.0,1.19,8.651984373268895
F,0.057,0.69,1.42,0.005,287.0,3.49,35.6259891715145
W,0.033,0.64,1.46,0.008,287.0,2.58,23.4786779642611
F,0.057,0.69,1.42,0.005,287.0,4.74,39.906667468680695
W,0.033,0.64,1.46,0.008,287.0,3.62,24.5587894317524
F,0.06,0.73,1.43,0.005,287.0,1.84,37.581371586797914
W,0.03,0.78,1.75,0.003,287.0,1.36,19.714146118032502
F,0.06,0.73,1.43,0.005,287.0,3.02,35.55163786226882
W,0.03,0.78,1.75,0.003,287.0,2.23,17.564681576730102
F,0.06,0.73,1.43,0.005,287.0,5.06,43.88399004238155
W,0.03,0.78,1.75,0.003,287.0,3.71,31.8975559324738
F,0.06,0.71,1.35,0.007,287.0,1.69,19.4783739756825
W,0.03,0.71,1.66,0.008,287.0,1.25,40.08164010977202
F,0.06,0.71,1.35,0.007,287.0,3.39,35.9653252632155
W,0.03,0.71,1.66,0.008,287.0,2.5,44.466357092979884
F,0.06,0.71,1.35,0.007,287.0,5.13,53.7069520064072
W,0.03,0.71,1.66,0.008,287.0,3.87,39.29517431846177
F,0.04,0.69,1.33,0.007,287.0,1.74,0.5009611439647976
W,0.04,0.55,1.58,0.014,287.0,1.28,27.687926223935598
F,0.04,0.69,1.33,0.007,287.0,3.52,6.983539520415199
W,0.04,0.55,1.58,0.014,287.0,2.6,44.73137642853201
F,0.04,0.69,1.33,0.007,287.0,4.76,33.92700964933899
W,0.04,0.55,1.58,0.014,287.0,3.54,64.7619068566646
F,0.06,0.67,1.35,0.008,287.0,1.8,41.7891445490313
W,0.03,0.68,1.58,0.01,287.0,1.33,17.500279335459204
F,0.06,0.67,1.35,0.008,287.0,3.4,42.199104162564595
W,0.03,0.68,1.58,0.01,287.0,2.56,34.5422817811828
F,0.06,0.67,1.35,0.008,287.0,5.76,69.71540599575765
W,0.03,0.68,1.58,0.01,287.0,4.2,37.357141482668844
F,0.06,0.7,1.28,0.007,287.0,4.52,34.64513253644029
W,0.03,0.64,1.43,0.009,287.0,3.33,38.56096296646619
F,0.06,0.7,1.28,0.007,287.0,3.21,38.020964228110195
W,0.03,0.64,1.43,0.009,287.0,2.36,30.729811105707398
F,0.06,0.7,1.28,0.007,287.0,2.02,31.595687014941397
W,0.03,0.64,1.43,0.009,287.0,1.5,15.7015977598817
F,0.06,0.73,1.43,0.006,287.0,1.68,15.679212534564996
W,0.04,0.57,1.65,0.013,287.0,1.24,26.196682272674202
F,0.06,0.73,1.43,0.006,287.0,3.37,21.322395407387397
W,0.04,0.57,1.65,0.013,287.0,2.49,26.526500912963
F,0.06,0.73,1.43,0.006,287.0,5.43,33.93722083782038
W,0.04,0.57,1.65,0.013,287.0,4.04,47.09185496765006
F,0.05,0.72,1.49,0.008,286.0,0.46,16.812740958838596
W,0.1,0.49,1.58,0.016,286.0,0.46,31.17842820937043
F,0.05,0.72,1.49,0.008,286.0,2.19,7.205923615802597
W,0.1,0.49,1.58,0.016,286.0,2.2,61.0372496589944
F,0.05,0.66,1.4,0.005,286.0,4.25,24.202201524024005
W,0.1,0.49,1.58,0.016,286.0,4.24,66.275730724753
F,0.05,0.66,1.4,0.005,286.0,1.23,20.202121765437504
F,0.05,0.72,1.49,0.008,286.0,1.24,11.3712355499189
F,0.06,0.69,1.36,0.006,287.0,4.71,61.97284264510316
W,0.03,0.7,1.65,0.008,287.0,3.47,48.993690052883494
F,0.06,0.69,1.36,0.006,287.0,3.7,54.32013920604842
W,0.03,0.7,1.65,0.008,287.0,2.73,29.924296481516066
F,0.06,0.69,1.36,0.006,287.0,2.1,37.781482975098
W,0.03,0.7,1.65,0.008,287.0,1.57,28.69882879620477
F,0.08,0.65,1.52,0.009,286.0,0.31,31.8926594481951
W,0.12,0.07,1.33,0.012,286.0,0.31,4.405189429935099
F,0.08,0.65,1.52,0.009,286.0,2.24,50.5245671564648
W,0.12,0.07,1.33,0.012,286.0,2.25,38.552899702674196
F,0.07,0.71,1.53,0.008,286.0,4.32,30.7871996364799
W,0.12,0.07,1.33,0.012,286.0,4.26,27.62192536782375
F,0.07,0.71,1.53,0.008,286.0,1.21,28.4868589365507
F,0.08,0.65,1.52,0.009,286.0,1.22,28.907935962884
F,0.07,0.69,1.4,0.008,284.0,0.36,-0.7395594808749024
W,0.09,0.1,1.31,0.017,284.0,0.36,12.893493646654996
F,0.07,0.69,1.4,0.008,284.0,2.33,33.2487921516841
W,0.09,0.1,1.31,0.017,284.0,2.34,33.867275614044104
F,0.07,0.71,1.39,0.013,284.0,4.15,52.24078897924342
W,0.09,0.1,1.31,0.017,284.0,4.14,34.156616238361195
F,0.07,0.71,1.39,0.013,284.0,5.14,51.99262114445608
W,0.09,0.1,1.31,0.017,284.0,4.83,51.01468890863074
F,0.07,0.71,1.39,0.013,284.0,1.5,42.603260076863975
F,0.07,0.69,1.4,0.008,284.0,1.51,21.733178715723202
F,0.05,0.71,1.42,0.005,287.0,1.25,35.4974067758942
W,0.03,0.78,1.7,0.004,287.0,0.92,16.252084153051307
F,0.05,0.71,1.42,0.005,287.0,3.66,33.618797823111905
W,0.03,0.78,1.7,0.004,287.0,2.74,19.809888764853007
F,0.05,0.71,1.42,0.005,287.0,4.72,39.3442922719741
W,0.03,0.78,1.7,0.004,287.0,3.53,26.141656946909308
F,0.07,0.68,1.34,0.006,287.0,1.84,39.071673557495096
W,0.03,0.7,1.65,0.008,287.0,1.36,36.9890963057731
F,0.07,0.68,1.34,0.006,287.0,3.51,41.22516142774209
W,0.03,0.7,1.65,0.008,287.0,2.59,45.39582928499331
F,0.05,0.7,1.4,0.006,287.0,2.2,6.339921337166402
W,0.03,0.52,1.88,0.005,287.0,1.7,8.737899656999303
F,0.05,0.7,1.4,0.006,287.0,3.53,13.2842860716787
W,0.03,0.52,1.88,0.005,287.0,2.6,20.5544214475937
F,0.05,0.7,1.4,0.006,287.0,5.45,19.092965543812102
W,0.03,0.52,1.88,0.005,287.0,4.01,18.453205780806503
F,0.044,0.72,1.35,0.006,287.0,1.74,13.456477872596103
W,0.041,0.57,1.64,0.013,287.0,1.29,33.6571496219226
F,0.044,0.72,1.35,0.006,287.0,3.74,25.741164273761804
W,0.041,0.57,1.64,0.013,287.0,2.76,43.96609997129372
F,0.044,0.72,1.35,0.006,287.0,5.63,41.21325741324629
W,0.041,0.57,1.64,0.013,287.0,4.19,48.79930329335
F,0.06,0.71,1.26,0.008,287.0,1.85,20.3012688668199
W,0.04,0.55,1.63,0.014,287.0,1.35,30.669560423690605
F,0.06,0.71,1.26,0.008,287.0,3.53,32.5290692485058
W,0.04,0.55,1.63,0.014,287.0,2.61,41.02727713120004
F,0.06,0.71,1.26,0.008,287.0,4.85,57.0732351521154
W,0.04,0.55,1.63,0.014,287.0,3.61,44.99131414560054
P,0.12,0.64,1.29,0.011,287.0,3.82,71.94444444444443
P,0.12,0.64,1.29,0.011,287.0,3.82,67.83333333333334
W,0.18,0.16,1.05,0.014,287.0,3.82,44.666666666666664
F,0.06,0.72,1.41,0.013,278.8888888888889,8.45,91.94444444444444
F,0.06,0.72,1.41,0.013,278.8888888888889,8.45,81.94444444444444
W,0.14,0.11,1.3,0.017,278.8888888888889,8.45,121.66666666666666
